Repository: 476475300/KalmanFilteringLFP

# Using Kalman filtering techniques to obtain a better State of Charge-estimation of the battery pack of a Solar Car
Demo repository for the thesis "Using Kalman filtering techniques to obtain a better State of Charge-estimation of the battery pack of a Solar Car" by Frederik Vanmaele.
Promotor: Prof. Dr. Ir. Bart De Moor
Supervisor: Ir. Mauricio Agudelo

# Data
Input-output sequences that are used in the Kalman Filtering or Modelling demos.

# Parameters
Averaged parameters for the best set of each model, as specified in the thesis. 
OCV_SOC is the relationship based on the OCV-tests conducted on the three sample cells.

# Modelling
The folder "Models" contains the different Simulink models and can be inspected separately.
The output of the different models on the race data can be viewed by running the respective files. The input-output sequence of each sample cell can be used by selecting the right input in the file.

# Kalman Filtering
The files that do not start with UKF or EKF are helper functions.

# EKF
EKF_main contains the framework of the Extended Kalman Filtering algorithm.
EKF_script runs the EKF_main file for the BWSC race data obtained in the lab on the sample cells.
EKF_Marokko runs the EKF_main file with the real data of the Solar Challenge Morocco.

# UKF
Completely analogue.

File: Parameters/OCV_SOC.csv (part 1 of 13)
SOC;mAh_Charge1;mAh_Discharge1;Avg_Ah1;Charge1;Discharge1;Avg_OCV1;Avg_dOCV1;Delta_OCV1;R0_est1;mAh_Charge2;mAh_Discharge2;Avg_Ah2;Charge2;Discharge2;Avg_OCV2;Avg_dOCV2;Delta_OCV2;R0_est2;mAh_Charge3;mAh_Discharge3;Avg_Ah3;Charge3;Discharge3;Avg_OCV3;Avg_dOCV3;Delta_OCV3;R0_est3;Avg_avg_OCV;Avg_avg_dOCV;Avg_charge_OCV;Avg_discharge_OCV
0;0;0;0;2.637900114;2.026900053;2.3324000835;0.15624728354194;0.611000061;0.409815221469935;0;0;0;2.594799995;2.00270009;2.2987500425;0.187647347379217;0.592099905;0.399027175841314;0;0;0;2.619299889;2.010400057;2.314849973;0.158691290944144;0.608899832;0.411417527777067;2.52248395182208;0.0404245885924701;2.61733333266667;2.0133334
0.001;15.0142300000003;15.0836613888914;15.0489456944459;2.71898102896962;2.25831370511425;2.48864736704194;0.15624728354194;0.46066732385537;0.308982753685438;15.3433552777796;15.053488055557;15.1984216666683;2.69542093758082;2.27737384217762;2.48639738987922;0.187647347379217;0.418047095403197;0.281729739253044;15.3768352777792;15.3535250000023;15.3651801388907;2.70952174553401;2.23756078235428;2.47354126394414;0.158691290944144;0.471960963179721;0.318891552393603;2.56290854041456;0.0404245885924701;2.70797457069482;2.25774944321539
0.002;30.0284600000006;30.167322777781;30.0978913888908;2.76153105325826;2.46937181819295;2.6154514357256;0.126804068683665;0.292159235065309;0.195959557560136;30.6867105555593;30.1069761111085;30.3968433333339;2.74414071238672;2.49086251686194;2.61750161462433;0.131104224745109;0.253278195524782;0.170688902681783;30.7536705555584;30.7070500000009;30.7303602777797;2.75392875087701;2.44833982471637;2.60113428779669;0.127593023852542;0.305588926160639;0.206478362958489;2.59522007196326;0.0323115315487024;2.75320017217399;2.46952471992375
0.003;45.0426900000009;45.2509841666724;45.1468370833366;2.79390893923428;2.57412049124013;2.6840147152372;0.0685632795115962;0.21978844799415;0.147418400161593;46.0300658333389;45.1604641666636;45.5952650000012;2.77893611288087;2.5871212335782;2.68302867322953;0.0655270586052064;0.191814879302667;0.129267626841598;46.1305058333376;46.0605749999977;46.0955404166677;2.78693506690908;2.56124608386365;2.67409057538637;0.0729562875896796;0.225688983045426;0.152492082558284;2.62206103572385;0.0268409637605922;2.78659337300807;2.57416260289399
0.004;60.0569200000012;60.3346455555638;60.1957827777825;2.8210062053609;2.63513664989634;2.72807142762862;0.0440567123914199;0.185869555464555;0.124668028531056;61.3734211111186;60.2139522222169;60.7936866666677;2.80752062986306;2.64449768966152;2.72600915976229;0.0429804865327585;0.163022940201546;0.109864201761644;61.5073411111168;61.4141;61.4607205555584;2.81433637333687;2.62514382058792;2.71974009696239;0.0456495215760242;0.18919255274895;0.127832408936853;2.69215834188486;0.0700973061610064;2.81428773618694;2.63492605338193
0.005;75.0711500000014;75.4183069444534;75.2447284722274;2.84474236295793;2.67529152981766;2.7600169463878;0.0319455187591746;0.169450833140265;0.113655521732661;76.7167763888982;75.2674402777739;75.992108333336;2.83240100443899;2.68250614090682;2.75745357267291;0.0314444129106168;0.14989486353217;0.101016945895914;76.884176388896;76.7676250000004;76.8259006944482;2.8383409898243;2.66738435029493;2.75286267005961;0.0331225730972218;0.170956639529366;0.115510884214281;2.74124061206953;0.0490822701846727;2.83849478574041;2.67506067367314
0.006;90.0853800000017;90.501968333343;90.2936741666724;2.86639344480023;2.7055710895182;2.78598226715922;0.0259653207714234;0.160822355282032;0.107868154774574;92.0601316666778;90.3209283333272;91.1905300000025;2.85494994869065;2.71266252712106;2.78380623790586;0.026352665232948;0.142287421569584;0.095890148786046;92.2610116666752;92.1211500000009;92.191080833338;2.86026486648134;2.69879903311293;2.77953194979713;0.0266692797375203;0.16146583336841;0.109098197262921;2.77464326418067;0.0334026521111381;2.86053608665741;2.7056775499174
0.007;105.099610000002;105.585629722234;105.342619861118;2.88573789170273;2.73148622228641;2.80861205699457;0.0226297898353516;0.15425166941632;0.103461007778781;107.403486944457;105.37441638888;106.388951666669;2.87533780128911;2.73823214723691;2.80678497426301;0.0229787363571519;0.137105654052195;0.0923980589531145;107.637846944454;107.474675000001;107.556260972228;2.87998090806494;2.72531208618219;2.80264649712356;0.0231145473264291;0.154668821882751;0.104505636196649;2.80064384491356;0.026000580732894;2.88035220035226;2.7316768185685
0.008;120.113840000002;120.669291111126;120.391565555564;2.90369975651692;2.75402740940626;2.82886358296159;0.0202515259670188;0.149672347110654;0.100389525295117;122.746842222237;120.427904444434;121.587373333335;2.89358433471645;2.76101425018363;2.82729929245004;0.0205143181870295;0.132570084532823;0.0893414540104964;123.014682222234;122.828200000002;122.921441111118;2.89778933429266;2.74851230437093;2.82315081933179;0.0205043222082324;0.149277029921723;0.100862544833644;2.82259350419827;0.0219496592847053;2.89835780850867;2.75451798798694
0.009;135.128070000003;135.752952500015;135.440511250009;2.92004035154807;2.77469966906926;2.84737001030866;0.0185064273470741;0.145340682478813;0.0974841538987114;138.090197500017;135.481392499989;136.785795000003;2.91063497348831;2.78170658319931;2.84617077834381;0.0188714858937731;0.128928390288995;0.0868872482977085;138.391517500013;138.181725;138.286621250007;2.91443190785043;2.76957257980567;2.84200224382805;0.0188514244962512;0.14485932804476;0.0978776204024673;2.84205982772992;0.0194663235316561;2.9150357442956;2.77532627735808
0.01;150.142300000003;150.836613888905;150.489456944454;2.9354753235537;2.79353094507709;2.86450313431539;0.0171331240067301;0.141944378476605;0.0952061556370323;153.433552777796;150.534880555544;151.98421666667;2.92637568398427;2.80057913073237;2.86347740735832;0.0173066290145081;0.125796553251897;0.084776644871571;153.768352777792;153.535250000003;153.651801388897;2.92971950576161;2.78861172937869;2.85916561757015;0.0171633737421031;0.141107776382923;0.095342796070243;2.85973125916289;0.0176714314329702;2.93052350443319;2.79424060172938
0.011;165.156530000003;165.920275277796;165.5384026389;2.94960353914827;2.81060151775887;2.88010252845357;0.0155993941381758;0.139002021389403;0.0932326325585537;168.776908055576;165.588368611097;167.182638333337;2.94112170490351;2.81789688050039;2.87950929270195;0.0160318853436343;0.123224824403121;0.0830435088063714;169.145188055571;168.888775000001;169.016981527786;2.94431853286564;2.80598488348755;2.8751517081766;0.0159860906064497;0.138333649378091;0.0934683917526747;2.87600230293236;0.0162710437694704;2.94501459230581;2.81149442724894
0.012;180.170760000003;181.003936666688;180.587348333346;2.96261363640365;2.82661894932322;2.89461629286344;0.014513764409867;0.135994687080437;0.0912155273984558;184.120263333356;180.641856666654;182.381060000005;2.95486471577967;2.83406530205668;2.89446500891817;0.0149557162162206;0.120799413722988;0.0814089792856334;184.52202333335;184.2423;184.382161666675;2.95763061508704;2.82245874791991;2.89004468150348;0.0148929733268788;0.135171867167128;0.0913320590551743;2.8911156737145;0.0151133707821396;2.95836965575679;2.82771433309994
0.013;195.184990000004;196.087598055577;195.636294027791;2.97541666530867;2.84138189505718;2.90839928018292;0.0137829873194848;0.134034770251491;0.0899009551085572;199.463618611135;195.695344722208;197.579481666671;2.96750953126788;2.84874525055635;2.90812739091211;0.0136623819939401;0.118764280711534;0.0800374651692412;199.89885861113;199.595825000002;199.747341805566;2.97021474323383;2.83757294448529;2.90389384385956;0.0138491623560797;0.132641798748536;0.0896225586756706;2.90521998831542;0.0141043146009201;2.97104697993679;2.8425666966996
0.014;210.199220000004;211.171259444469;210.685239722236;2.98715431045623;2.85525071361489;2.92120251203556;0.0128032318526401;0.131903596841347;0.088471516130041;214.806973888915;210.748832777761;212.777903333338;2.97982873242872;2.86300302237857;2.92141587740365;0.0132884864915335;0.116825710050147;0.0787310262226208;215.275693888909;214.949350000003;215.112521944456;2.98241942652718;2.85181468967442;2.9171170581008;0.0132232142412447;0.130604736852763;0.0882461697771301;2.91844970980721;0.0132297214917894;2.98313415647071;2.85668947522263
0.015;225.213450000004;226.25492083336;225.734185416682;2.99849461538648;2.86851481048505;2.93350471293577;0.0123022009002045;0.129979804901422;0.0871811738367322;230.150329166695;225.802320833316;227.976325000005;2.99131425008244;2.87626884456278;2.93379154732261;0.0123756699189626;0.115045405519658;0.0775312457752003;230.652529166688;230.302875000003;230.477702083346;2.99346635210569;2.86533008971429;2.92939822090999;0.0122811628091872;0.128136262391398;0.0865782868070532;2.93092354943008;0.0124738396228654;2.99442507252487;2.87003791492071
0.016;240.227680000005;241.33858222225;240.783131111127;3.00913311061898;2.88105540496886;2.94509425779392;0.0115895448581544;0.128077705650124;0.0859053814503086;245.493684444474;240.855808888871;243.174746666673;3.00226978467602;2.88893481406001;2.94560229936802;0.0118107520454065;0.113334970616003;0.0763785517732213;246.029364444467;245.656400000003;245.842882222235;3.0041287041139;2.87794545976191;2.9410370819379;0.0116388610279157;0.12618324435199;0.0852586841216034;2.94274217375835;0.0118186243282734;3.00517719980297;2.88264522626359
0.017;255.241910000005;256.422243611139;255.832076805572;3.01915219464405;2.89278555803811;2.95596887634108;0.0108746185471595;0.126366636605948;0.0847577184891268;260.837039722254;255.909296944425;258.373168333339;3.01270192971789;2.90061728391159;2.95665960681474;0.011057307446722;0.112084645806297;0.0755359345502016;261.406199722247;261.009925000004;261.208062361125;3.01469999523904;2.88998365959218;2.95234182741561;0.0113047454777089;0.12471633564686;0.0842675326690614;2.95395316237464;0.0112109886162921;3.01551803986699;2.89446216718063
0.018;270.256140000005;271.505905000033;270.881022500019;3.02930364316763;2.90413607560306;2.96671985938535;0.0107509830442689;0.125167567564572;0.0839534685780143;276.180395000034;270.96278499998;273.571590000007;3.02275033605908;2.91194828674244;2.96734931140076;0.0106897045860221;0.110802049316649;0.0746715688398101;276.783035000026;276.363450000001;276.573242500013;3.02430355282422;2.90098642842817;2.96264499062619;0.0103031632105792;0.123317124396048;0.0833221225976607;2.96462267535561;0.0106695129809635;3.02545251068365;2.90569026359122
0.019;285.270370000005;286.589566388922;285.929968194464;3.03865858436339;2.91478092356336;2.97671975396337;0.00999989457802553;0.123877660800031;0.0830882912071299;291.523750277813;286.016273055533;288.770011666673;3.03239684685223;2.92296063055798;2.9776787387051;0.0103294273043444;0.109436216294257;0.0737511084766286;292.159870277805;291.716975000001;291.938422638903;3.03360717958205;2.91223002343866;2.97291860151036;0.0102736108841626;0.121377156143381;0.0820113373083028;2.97479778630848;0.0101751109528743;3.03488753693256;2.91665719252
0.02;300.284600000006;301.673227777812;300.978913888909;3.04731320672531;2.92516891012841;2.98624105842686;0.00952130446348587;0.122144296596908;0.0819256742449835;306.867105555593;301.06976111109;303.968433333341;3.04125638147344;2.93305433502251;2.98715535824798;0.00947661954287193;0.108202046450927;0.0729193783869364;307.536705555584;307.070500000003;307.303602777794;3.04231070716136;2.92259901128243;2.9824548592219;0.00953625771153988;0.119711695878934;0.0808860298133752;2.98453592745444;0.00973814114596427;3.04362676512004;2.92694075214445
0.021;315.298830000006;316.756889166703;316.027859583355;3.05601400374794;2.93491164218198;2.99546282296496;0.00922176453809964;0.121102361565954;0.0812268186102253;322.210460833372;316.123249166641;319.166855000007;3.05011493376431;2.94315758166255;2.99663625771343;0.00948089946545405;0.106957352101759;0.07208055563635;322.913540833363;322.424025000004;322.668782916684;3.0509736906099;2.93241858831377;2.99169613946184;0.00924128023994308;0.118555102296127;0.0801045500896603;2.99385120242059;0.00931527496614448;3.05236754270738;2.93682927071944
0.022;330.313060000006;331.840550555595;331.076805277801;3.06409765346679;2.94431118227568;3.00420441787124;0.00874159490627724;0.119786471191111;0.0803442132885269;337.553816111152;331.176737222195;334.365276666673;3.05831809109977;2.95270541115386;3.00551175112681;0.00887549341338323;0.105612679945907;0.0711743559760376;338.290376111143;337.777550000001;338.033963055572;3.05932748879794;2.94198379556342;3.00065564218068;0.00895950271884205;0.117343693234529;0.0792860329952933;3.00279045646582;0.00893925404523355;3.06058107778817;2.94633346299765
0.023;345.327290000007;346.924211944484;346.125750972245;3.07214425810619;2.95323594295514;3.01269010053066;0.0084856826594284;0.11890831515106;0.0797552089086425;352.897171388932;346.23022527775;349.563698333341;3.06641616540786;2.96179778744411;3.01410697642598;0.00859522529916834;0.104618377963749;0.0705042773144404;353.667211388922;353.131075000003;353.399143194462;3.06742112266708;2.95145392974979;3.00943752620844;0.00878188402775582;0.115967192917286;0.0783559681016234;3.01137571214551;0.00858525567968771;3.06866051539371;2.95549588671635
0.024;360.341520000007;362.007873333374;361.17469666669;3.07963553091323;2.96189100570299;3.02076326830811;0.00807316777744482;0.117744525210241;0.0789746216995996;368.240526666711;361.283713333305;364.762120000008;3.07398915330202;2.97073125036335;3.02236020183268;0.00825322540670248;0.103257902938669;0.0695874278056396;369.044046666701;368.484600000002;368.764323333351;3.07486633373277;2.96006889570658;3.01746761471967;0.0080300885112381;0.114797438026186;0.077565595629651;3.01964607098267;0.00827035883715554;3.07616367264934;2.96423038392431
0.025;375.355750000007;377.091534722265;376.223642361136;3.08692218596017;2.97024694203717;3.02858456399867;0.00782129569056167;0.116675243922995;0.0782574241483764;383.583881944491;376.33720138886;379.960541666676;3.08154667761909;2.97895223735147;3.03024945748528;0.00788925565259202;0.102594440267616;0.0691403079299724;384.42088194448;383.838125000004;384.129503472242;3.08244604416283;2.96876290559368;3.02560447487826;0.00813686015858339;0.113683138569148;0.0768126929291986;3.02762398220815;0.00797791122548563;3.0836383025807;2.97265402832744
0.026;390.369980000007;392.175196111157;391.272588055582;3.09416511573086;2.97883719958885;3.03650115765985;0.00791659366118358;0.115327916142005;0.0773537328589591;398.927237222271;391.390689444417;395.158963333344;3.08876768575427;2.98709722989816;3.03793245782622;0.00768300034094072;0.101670455856108;0.0685176175915143;399.797717222259;399.191650000002;399.494683611131;3.08939870096498;2.97694899496743;3.0331738479662;0.00756937308794559;0.112449705997544;0.075979295131038;3.03533371667957;0.00770973447141632;3.09077716748337;2.98096114148482
0.027;405.384210000008;407.258857500048;406.321533750028;3.10106436317486;2.98642528734644;3.04374482526065;0.00724366760079853;0.114639075828423;0.0768917079530927;414.27059250005;406.444177499969;410.357385000009;3.09565890030667;2.99482245801771;3.04524067916219;0.00730822133597586;0.100836442288963;0.0679555602841222;415.174552500039;414.545175000005;414.859863750022;3.09635135776712;2.98473525634118;3.04054330705415;0.00736945908794517;0.11161610142594;0.0754160505479901;3.04276152345824;0.00742780677866994;3.09769154041622;2.98866100056844
0.028;420.398440000008;422.342518888938;421.370479444473;3.10780000084529;2.99410888693114;3.05095444388822;0.0072096186275652;0.113691113914147;0.0762558827762373;429.61394777783;421.497665555524;425.555806666677;3.10255359770529;3.00256317843298;3.05255838806914;0.00731770890694206;0.0999904192723196;0.0673854095845913;430.551387777818;429.898700000003;430.225043888911;3.10301563312123;2.99262141471493;3.04781852391808;0.00727521686392985;0.110394218406305;0.0745904564769263;3.04996019864335;0.00719867518510853;3.10445641055727;2.99643116002635
0.029;435.412670000008;437.426180277829;436.419425138919;3.11417543592553;3.00140405536031;3.05778974564292;0.0068353017546996;0.112771380565214;0.0756389913057695;444.95730305561;436.551153611077;440.754228333343;3.10919523391855;3.00995139892914;3.05957331642384;0.0070149283547094;0.0992438349894016;0.0668822725034592;445.928223055597;445.252225000002;445.5902240278;3.1097186004818;3.00010774554163;3.05491317301172;0.00709464909363877;0.109610854940172;0.0740611584813445;3.05693958136015;0.00697938271680565;3.11102975677529;3.00382106661036
0.03;450.426900000009;452.509841666719;451.468370833364;3.12003845590955;3.00843065397882;3.06423455494418;0.00644480930126567;0.111607801930726;0.0748585458259277;460.300658333389;451.604641666634;455.952650000012;3.11515469765877;3.01732199437243;3.0662383460156;0.00666502959175741;0.0978327032863442;0.0659312845140064;461.305058333376;460.605750000004;460.95540416669;3.11610926417355;3.00738202494116;3.06174564455736;0.00683247154563826;0.108727239232388;0.0734641226950029;3.06370153991841;0.00676195855826078;3.11710080591396;3.01104489109747
0.031;465.441130000009;467.593503055608;466.517316527809;3.12616472071929;3.01548323698932;3.0708239788543;0.0065894239101203;0.110681483729971;0.0742372377069519;475.644013611169;466.658129722187;471.151071666678;3.12137095502939;3.02421586367843;3.07279340935391;0.00655506333830669;0.0971550913509525;0.0654746291850452;476.681893611155;475.959275000001;476.320584305578;3.12201171524291;3.01428003583617;3.06814587553954;0.00640023098218467;0.107731679406744;0.0727914492260759;3.07025505092112;0.00655351100270485;3.12318246366386;3.01799304550131
0.032;480.455360000009;482.6771644445;481.566262222255;3.13227610821776;3.02223937297898;3.07725774059837;0.00643376174406818;0.110036735238781;0.0738047864478194;490.987368888948;481.711617777743;486.349493333345;3.12724151753796;3.03129858185584;3.0792700496969;0.00647664034299122;0.0959429356821175;0.064657734858377;492.058728888935;491.312800000005;491.68576444447;3.1277892190298;3.02116626720991;3.07447774311986;0.00633186758031634;0.106622951819883;0.0720423112910789;3.07658509922306;0.00633004830193951;3.12910228159517;3.02490140734825
0.033;495.469590000009;497.760825833391;496.6152079167;3.13809488397728;3.0289553551475;3.08352511956239;0.00626737896401774;0.109139528829782;0.0732030044404553;506.330724166728;496.765105833296;501.547915000012;3.13339928550884;3.03768784646548;3.08554356598716;0.00627351629025963;0.0957114390433573;0.0645017249532897;507.435564166714;506.666325000004;507.050944583359;3.13337811380716;3.02770170144523;3.0805399076262;0.00606216450633923;0.105676412361924;0.0714027595893517;3.08273526765014;0.00615016842708727;3.13495742776443;3.0314483010194
0.034;510.48382000001;512.844487222281;511.664153611145;3.1434554983279;3.03520472578433;3.08933011205612;0.00580499249372535;0.108250772543576;0.0726068901722041;521.674079444508;511.818593888851;516.746336666679;3.13865376596085;3.04396867966921;3.09131122281503;0.00576765682787217;0.0946850862916397;0.0638100466799503;522.812399444493;522.019850000002;522.416124722248;3.13927989624287;3.03374251908241;3.08651120766264;0.00597130003644564;0.105537377160462;0.0713088171773927;3.08872267682038;0.00598740917023388;3.14046305351054;3.03763864151198
0.035;525.49805000001;527.928148611174;526.713099305592;3.14868391470042;3.041453529211;3.09506872195571;0.00573860989959618;0.107230385489415;0.0719224873819632;537.017434722287;526.872081944406;531.944758333347;3.1442162687894;3.04987028853348;3.09704327866144;0.0057320558464089;0.0943459802559259;0.0635815167940324;538.189234722272;537.373375000003;537.781304861138;3.14428164904247;3.04001909015556;3.09215036959902;0.00563916193637715;0.10426255888691;0.0704474561539434;3.09454481818939;0.00582214136900872;3.14572727751077;3.04378096930001
0.036;540.51228000001;543.011810000062;541.762045000036;3.15403008605711;3.04716826125976;3.10059917365843;0.00553045170272171;0.106861824797348;0.0716752831813652;552.360790000067;541.925569999959;547.143180000013;3.14970952300681;3.05604960446762;3.10287956373721;0.00583628507577316;0.0936599185391844;0.0631191669997284;553.566070000051;552.726900000003;553.146485000027;3.14988346788326;3.04601860142007;3.09795103465167;0.00580066505264742;0.103864866463188;0.0701787458912943;3.10020070975454;0.00565589156515545;3.15120769231572;3.04974548904915
0.037;555.52651000001;558.095471388953;556.810990694482;3.15919230910007;3.05290933972989;3.10605082441498;0.0054516507565463;0.10628296937018;0.0712870282854567;567.704145277847;556.979058055513;562.34160166668;3.1546248609721;3.06205510072795;3.10833998085003;0.00546041711281298;0.0925697602441531;0.0623844889800007;568.942905277831;568.080425000004;568.511665138917;3.15508513411905;3.05204153153506;3.10356333282705;0.00561229817538722;0.103043602583985;0.0696238395880287;3.10568893687093;0.00548822711638763;3.15630076806374;3.05566865733097
0.038;570.540740000011;573.179132777843;571.859936388927;3.16395235426218;3.05867536187467;3.11131385806843;0.0052630336534456;0.105276992387504;0.0706122907424286;583.047500555626;572.032546111068;577.540023333347;3.1598818020061;3.06785353090566;3.11386766645588;0.0055276856058506;0.0920282711004354;0.0620195693406936;584.31974055561;583.433950000006;583.876845277808;3.15979191368957;3.05790150225568;3.10884670797263;0.00528337514557409;0.101890411433887;0.0688446587981948;3.11105771420545;0.0053687773345219;3.16120868998595;3.06147679834534
0.039;585.554970000011;588.262794166736;586.908882083374;3.16880808391059;3.06438748843736;3.11659778617398;0.00528392810555056;0.104420595473234;0.0700378808307282;598.390855833406;587.086034166623;592.738445000015;3.16481945736717;3.07334555663572;3.11908250700145;0.00521484054556831;0.0914739007314536;0.0616459688032895;599.696575833389;598.787475000003;599.242025416696;3.16505733278852;3.06314059342741;3.11409896310796;0.00525225513533734;0.101916739361107;0.0688624478829654;3.11628991586793;0.00523220166248262;3.16622829135543;3.06695787950016
0.04;600.569200000012;603.346455555626;601.957827777819;3.17327951819552;3.06961258776665;3.12144605298109;0.0048482668071097;0.10366693042887;0.0695323761233069;613.734211111186;602.139522222176;607.936866666681;3.16940095562485;3.07879494133206;3.12409794847845;0.00501544147700894;0.0906060142927996;0.0610610839356469;615.073411111168;614.141000000005;614.607205555587;3.16969300013077;3.06894172218992;3.11931736116035;0.00521839805238189;0.100751277940854;0.0680749763957996;3.12137888541728;0.00508896954934812;3.17079115798372;3.07244975042954
0.041;615.583430000012;618.430116944515;617.006773472264;3.17810980375021;3.07483755383635;3.12647367879328;0.00502762581219374;0.103272249913862;0.0692676526101817;629.077566388965;617.193010277733;623.135288333349;3.17407970027851;3.08422729343378;3.12915349685615;0.00505554837769129;0.089852406844726;0.0605532138124491;630.450246388948;629.494525000004;629.972385694476;3.1743604076146;3.07417897420405;3.12426969090933;0.00495232974897908;0.100181433410542;0.067689947503431;3.12634774799887;0.00496886258159179;3.17551663721444;3.0777479404914
0.042;630.597660000012;633.513778333407;632.055719166709;3.18226061894981;3.07985889941684;3.13105975918332;0.00458608039004549;0.102401719532976;0.0686837629780672;644.420921666745;632.246498333285;638.333710000015;3.17890872349384;3.08911592411811;3.13401232380597;0.00485882694982465;0.0897927993757306;0.0605130432266891;645.827081666727;644.848050000006;645.337565833366;3.17869653972235;3.07943650455568;3.12906652213901;0.00479683122968666;0.0992600351666684;0.0670673830557657;3.13116296722929;0.00481521923041495;3.17995529405533;3.08280377603021
0.043;645.611890000012;648.597439722296;647.104664861154;3.18679173315829;3.0850275141332;3.13590962364575;0.00484986446242397;0.101764219025092;0.068256173148701;659.764276944524;647.29998638884;653.532131666682;3.18288059327364;3.09425529694995;3.13856794511179;0.00455562130582399;0.0886252963236851;0.0597262411317895;661.203916944506;660.201575000005;660.702745972255;3.18299817562188;3.08464295203029;3.13382056382608;0.00475404168706994;0.0983552235915868;0.0664560257819405;3.13587159678651;0.00470862955721785;3.1842235006846;3.08797525437115
0.044;660.626120000013;663.681101111188;662.1536105556;3.19097227581826;3.08979583483186;3.14038405532506;0.00447443167931416;0.101176440986396;0.0678619336019671;675.107632222304;662.353474444395;668.73055333335;3.18754115579984;3.09933977331817;3.143440464559;0.00487251944720812;0.0882013824816714;0.0594405576825095;676.580752222285;675.555100000003;676.067926111144;3.18739998686192;3.08955147798092;3.13847573242142;0.00465516859533865;0.0978485088809942;0.0661136520407038;3.1404532154494;0.00458161866289419;3.18863780616001;3.09289569537698
0.045;675.640350000013;678.764762500079;677.202556250046;3.19513803070125;3.09432488641539;3.14473145855832;0.004347403233258;0.100813144285856;0.0676182601110877;690.450987500084;677.406962499948;683.928975000016;3.19150096100211;3.10398184817107;3.14774140458659;0.00430094002758707;0.0875191128310338;0.058980763432321;691.957587500064;690.908625000004;691.433106250034;3.1914018117947;3.09394813458675;3.14267497319072;0.00419924076930434;0.0974536772079584;0.0658468747117055;3.1449142184092;0.00446100295979512;3.19268026783269;3.0974182897244
0.046;690.654580000013;693.848423888969;692.251501944491;3.19916495763888;3.09913986507771;3.14915241135829;0.00442095279997057;0.100025092561173;0.0670896912733824;705.794342777863;692.460450555503;699.127396666683;3.19575553146775;3.1087705808554;3.15226305616157;0.00452165157498197;0.0869849506123539;0.0586207815445331;707.334422777844;706.262150000004;706.798286388924;3.19565430016665;3.09883571876354;3.1472450094651;0.00457003627437125;0.0968185814031042;0.0654177572572361;3.14926726387343;0.00435304546423154;3.19685826309109;3.10224872156555
0.047;705.668810000014;708.932085277858;707.300447638936;3.2030173742121;3.10401100419543;3.15351418920376;0.0043617778454732;0.0990063700166743;0.0664064049173928;721.137698055643;707.513938611057;714.32581833335;3.1997563828059;3.11303566644048;3.15639602462319;0.00413296846161826;0.0867207163654191;0.0584427091543425;722.711258055623;721.615675000006;722.163466527815;3.19927347167268;3.10305680975476;3.15116514071372;0.00392013124862212;0.096216661917917;0.0650110561653616;3.15349684694688;0.00422958307345578;3.20068240956356;3.10670116013022
0.048;720.683040000014;724.01574666675;722.349393333382;3.20677564135436;3.10787698567447;3.15732631351441;0.00381212431065014;0.0988986556798919;0.0663341578300329;736.481053333423;722.567426666612;729.524240000017;3.20358354039421;3.11754789524777;3.16056571782099;0.00416969319780192;0.0860356451464401;0.0579810268749654;738.088093333402;736.969200000007;737.528646666704;3.2034559655423;3.10791582921578;3.15568589737904;0.00452075666531959;0.0955401363265156;0.0645539456988042;3.15759959929097;0.00410275234408308;3.20460504909696;3.11111357004601
0.049;735.697270000014;739.099408055639;737.398339027827;3.21056376787096;3.11242359357111;3.16149368072104;0.00416736720662447;0.09814017429985;0.0658254226684783;751.824408611202;737.620914722167;744.722661666685;3.20712402147694;3.12177885104349;3.16445143626021;0.00388571843921959;0.085345170433452;0.0575157030801348;753.464928611181;752.322725000007;752.893826805594;3.20691378891131;3.11230109688054;3.15960744289592;0.00392154551688284;0.0946126920307711;0.0639272960936419;3.16159283324038;0.00399323394940954;3.2082005260864;3.11550118049838
0.05;750.711500000014;754.183069444531;752.447284722273;3.21403988947448;3.11631889832591;3.1651793939002;0.00368571317915611;0.0977209911485679;0.0655442645361895;767.167763888982;752.67440277772;759.921083333351;3.21093932297939;3.12572765846716;3.16833349072327;0.00388205446306333;0.0852116645122263;0.0574257309483122;768.84176388896;767.676250000006;768.259006944483;3.21085775867501;3.11635522633047;3.16360649250274;0.00399904960681718;0.0945025323445452;0.0638528641043624;3.16544068068312;0.00384784744274125;3.21194565704296;3.11946726104118
0.051;765.725730000015;769.266730833422;767.496230416718;3.21780529517028;3.12039239983787;3.16909884750408;0.00391945360388046;0.0974128953324063;0.0653376158577464;782.511119166762;767.727890833276;775.119505000019;3.21416785115055;3.12962137443899;3.17189461279477;0.0035611220714955;0.08454647671156;0.0569774484756035;784.21859916674;783.029775000006;783.624187083373;3.21431733769316;3.12061184477159;3.16746459123237;0.00385809872963438;0.0937054929215742;0.0633143256260998;3.16915879075178;0.00371811006866096;3.215430161338;3.12354187301615
0.052;780.739960000015;784.350392222312;782.545176111163;3.22107562405508;3.12405312036595;3.17256437221051;0.00346552470643813;0.0970225036891241;0.0650757690135909;797.854474444541;782.781378888831;790.317926666686;3.21763919095941;3.13321079937144;3.17542499516542;0.00353038237065162;0.0844283915879727;0.0568978687070948;799.595434444519;798.383300000007;798.989367222263;3.21773905934569;3.12429370444892;3.1710163818973;0.00355179066493205;0.093445354896768;0.0631385572362564;3.1727017165259;0.00354292577411686;3.21881795812006;3.12718587472877
0.053;795.754190000015;799.434053611205;797.59412180561;3.22427300241291;3.12800513548952;3.17613906895121;0.00357469674069888;0.0962678669233878;0.0645696125448446;813.197829722321;797.834866944384;805.516348333352;3.22100653823286;3.13630183661352;3.17865418742319;0.00322919225776674;0.0847047016193416;0.0570840791937757;814.972269722298;813.736825000007;814.354547361153;3.22098064540382;3.12836338841242;3.17467201690812;0.00365563501081523;0.0926172569914026;0.0625790333620852;3.17607622958099;0.00337451305509573;3.2220867286832;3.13089012017182
0.054;810.768420000015;814.517715000095;812.643067500055;3.22745032736966;3.1312450696281;3.17934769849888;0.00320862954766632;0.0962052577415662;0.0645276187753639;828.541185000101;812.888354999937;820.714770000019;3.223881100722;3.13979489456821;3.1818379976451;0.00318381022191616;0.0840862061537937;0.0566672635570831;830.349105000077;829.090350000006;829.719727500042;3.22432264724288;3.13161729243427;3.17796996983857;0.00329795293045532;0.0927053548086092;0.0626385587294;3.17923806511998;0.00316183553899307;3.22521802511151;3.13421908554352
0.055;825.782650000016;829.601376388984;827.6920131945;3.22992765931883;3.13456096236386;3.18224431084134;0.00289661234246408;0.0953666969549758;0.0639651720647857;843.88454027788;827.941843055494;835.913191666687;3.22679190883608;3.14239168117308;3.18459179500458;0.0027537973594729;0.0844002276629969;0.056878888512454;845.725940277856;844.443875000006;845.084907638931;3.22718289531254;3.13510363293742;3.18114326412498;0.00317329428640267;0.0920792623751159;0.0622155246150668;3.18217354175356;0.0029354766335703;3.22796748782248;3.13735209215812
0.056;840.796880000016;844.685037777876;842.740958888946;3.23280851152787;3.137399912;3.18510421176394;0.00285990092259336;0.0954085995278735;0.0639932773192502;859.22789555566;842.995331111048;851.111613333354;3.229700089;3.14528613885674;3.18749311392837;0.00290131892379231;0.0844139501432597;0.0568881363479942;861.102775555636;859.797400000005;860.45008777782;3.22976313983094;3.13787687685281;3.18382000834187;0.00267674421689357;0.0918862629781292;0.0620851200220652;3.1848776477268;0.00270410597324133;3.23075724678627;3.14018764256985
0.057;855.811110000016;859.768699166767;857.789904583392;3.23538408948297;3.13980020516393;3.18759214732345;0.00248793555951465;0.0955838843190451;0.0641108458435425;874.57125083344;858.048819166601;866.31003500002;3.23175515156753;3.14728040156004;3.18951777656378;0.00202466263541412;0.0844747500074847;0.0569291105111521;876.479610833415;875.150925000007;875.815267916711;3.23241397163951;3.14040202747614;3.18640799955783;0.00258799121595477;0.0920119441633722;0.0621700394781126;3.18729373645764;0.00241608873084065;3.23318440423;3.14249421140004
0.058;870.825340000017;874.852360555657;872.838850277837;3.23735945035154;3.14216619019002;3.18976282027078;0.00217067294732542;0.0951932601615226;0.0638488430454339;889.914606111219;873.102307222158;881.508456666689;3.23408624769926;3.149100065;3.19159315634963;0.00207537978584327;0.084986182699256;0.0572737745465743;891.856446111194;890.504450000006;891.1804480556;3.23452964934366;3.14296451908791;3.18874708421579;0.00233908465796073;0.0915651302557516;0.0618681391267102;3.18943882859734;0.00214509213970526;3.23532511579815;3.14474359142597
0.059;885.839570000017;889.936021944546;887.887795972282;3.23960992636794;3.144500017;3.19205497168397;0.00229215141319195;0.0951099093679373;0.063792937283531;905.257961388999;888.155795277711;896.706878333355;3.23541470137735;3.15056906383572;3.19299188260654;0.00139872625691062;0.084845637541628;0.0571790585419729;907.233281388973;905.857975000006;906.54562819449;3.23648757201197;3.14500266882963;3.1907451204208;0.0019980362050096;0.091484903182339;0.0618139318130116;3.19130545264525;0.00186662404790683;3.23717073325242;3.14669058322178
0.06;900.853800000017;905.019683333439;902.936741666728;3.24091532274025;3.14594895723567;3.19343213998796;0.0013771683039927;0.0949663655045803;0.0636966583076239;920.601316666778;903.209283333264;911.905300000021;3.23684198328443;3.151900053;3.19437101814222;0.00137913553567781;0.0849419302844319;0.0572439520183788;922.610116666752;921.211500000007;921.910808333379;3.238100052;3.146699905;3.1923999785;0.00165485807920396;0.0914001469999999;0.0617566643000822;3.19289072021971;0.00158526757446387;3.23861911934156;3.14818297174522
0.061;915.868030000018;920.103344722329;917.985687361173;3.2421;3.14733338607057;3.19471669303529;0.00128455304732578;0.0947666139294263;0.0635626792113261;935.944671944558;918.26277138882;927.103721666689;3.23757162176218;3.15350008;3.19553585088109;0.00116483273887269;0.0840715417621776;0.0566573809499038;937.986951944532;936.565025000009;937.27598847227;3.239700079;3.148200035;3.193950057;0.00155007849999977;0.091500044;0.0618241620634457;3.1942343677269;0.00134364750718241;3.23979056692073;3.14967783369019
0.062;930.882260000018;935.187006111219;933.034633055618;3.242799997;3.148799896;3.1957999465;0.00108325346471316;0.0940001010000002;0.0630485570598189;951.288027222338;933.316259444375;942.302143333356;3.23819983121273;3.15455712074115;3.19637847597694;0.000842625095853755;0.0836427104715836;0.0563683835402553;953.363787222311;951.918550000006;952.641168611158;3.240600109;3.149399996;3.1950000525;0.00104999550000029;0.0912001129999997;0.0616215066116967;3.19534941433074;0.00111504660384698;3.24053331240424;3.15091900424705
0.063;945.896490000018;950.27066750011;948.083578750064;3.243400097;3.149800062;3.1966000795;0.000800132999999814;0.0936000349999997;0.0627802213478314;966.631382500117;948.369747499928;957.500565000023;3.238699913;3.15555141724732;3.19712566512366;0.000747189146718785;0.0831484957526776;0.0560353230180715;968.74062250009;967.272075000008;968.006348750049;3.24111075776666;3.15085365918185;3.19598220847426;0.000982155974254884;0.0902570985848197;0.0609843366882346;3.19628147660762;0.000932062276879808;3.24107025592222;3.15206837947639
0.064;960.910720000019;965.354328889;963.132524444509;3.24372197049955;3.151000023;3.19736099674978;0.00076091724977756;0.0927219474995549;0.0621912629394218;981.974737777897;963.423235555483;972.69898666669;3.239000082;3.15634701269222;3.19767354734611;0.000547882222449836;0.0826530693077778;0.0557014458911271;984.11745777787;982.625600000007;983.371528888938;3.241499901;3.151900053;3.196699977;0.000717768525744678;0.0895998480000002;0.0605402498343291;3.19705752526809;0.000776048660467321;3.24140731783318;3.15308236289741
0.065;975.924950000019;980.437990277891;978.181470138955;3.24409481584573;3.151900053;3.19799743442286;0.000636437673087187;0.0921947628457294;0.0618376651094814;997.318093055677;978.476723611035;987.897408333356;3.239300013;3.15704314618822;3.19817157959411;0.000498032247998825;0.0822568668117802;0.0554344376350809;999.494293055649;997.979125000007;998.736709027828;3.24180007;3.152899981;3.1973500255;0.000650048500000278;0.088900089;0.0600674411674681;3.1976969889224;0.000639463654309225;3.24173163294858;3.15394772672941
0.066;990.939180000019;995.521651666782;993.230415833401;3.24447277637989;3.152899981;3.19868637868994;0.000688944267078995;0.0915727953798871;0.061420493735809;1012.66144833346;993.530211666592;1003.09583000002;3.239700079;3.157799959;3.198750019;0.000578439405890308;0.0819001199999998;0.0551940193009567;1014.87112833343;1013.33265000001;1014.10188916672;3.2421;3.15375776967168;3.19792888483584;0.000578859335838455;0.088342230328323;0.0596905108030821;3.19824753814317;0.000550549220773799;3.2420909517933;3.15481923655723
0.067;1005.95341000002;1010.60531305567;1008.27936152785;3.244600058;3.153800011;3.1992000345;0.000513655810056246;0.0908000470000001;0.0609021892892831;1028.00480361124;1008.58369972215;1018.29425166669;3.239700079;3.158400059;3.199050069;0.000300049999999885;0.08130002;0.0547896007117961;1030.24796361121;1028.68617500001;1029.46706930561;3.2421;3.15440011;3.198250055;0.000321170164161444;0.0876998900000001;0.0592564984155239;3.19874401427534;0.000496476132165746;3.242133379;3.15553339333333
0.068;1020.96764000002;1025.68897444456;1023.32830722229;3.24462866211253;3.1541340452012;3.19938135365687;0.000181319156867588;0.0904946169113341;0.0606973285905372;1043.34815888902;1023.6371877777;1033.49267333336;3.24000001;3.159100056;3.199550033;0.000499964000000297;0.0808999539999999;0.0545199887683012;1045.62479888899;1044.03970000001;1044.8322494445;3.242399931;3.154999971;3.198699951;0.000449896000000116;0.0873999599999999;0.0590538436394486;3.19918681934881;0.000442805073475938;3.24234286770418;3.15607802406707
0.069;1035.98187000002;1040.77263583345;1038.37725291674;3.244899988;3.15488010022639;3.1998900441132;0.000508690456328065;0.0900198877736087;0.0603789141759842;1058.6915141668;1038.69067583326;1048.69109500003;3.24000001;3.159699917;3.1998499635;0.000299930499999768;0.080300093;0.0541157312457006;1061.00163416677;1059.39322500001;1060.19742958339;3.242399931;3.155600071;3.199000001;0.000300049999999885;0.0867998600000002;0.0586483719256398;3.1995823970099;0.000395577661080893;3.24243330966667;3.15672669607546
0.07;1050.99610000002;1055.85629722234;1053.42619861118;3.245199919;3.15550363081048;3.20035177490524;0.000461730792045145;0.0896962881895185;0.0601618666768326;1074.03486944457;1053.74416388881;1063.88951666669;3.2402527167117;3.16031669417151;3.2002847054416;0.000434741941604422;0.0799360225401866;0.0538703773684921;1076.37846944454;1074.74675000001;1075.56260972228;3.242799997;3.1561949460531;3.19949747152655;0.000497470526550359;0.0866050509469001;0.0585167445958181;3.19993542110948;0.000353024099580157;3.24275087757057;3.15733842367836
0.071;1066.01033000002;1070.93995861123;1068.47514430563;3.24516697427778;3.155999899;3.20058343663889;0.000231661733648192;0.0891670752777776;0.0598069084362804;1089.37822472235;1068.79765194437;1079.08793833336;3.24029994;3.160900116;3.200600028;0.000315322558395614;0.0793998239999998;0.0535090231656384;1091.75530472232;1090.10027500001;1090.92778986117;3.242799997;3.156899929;3.199849963;0.000352491473449845;0.0859000679999999;0.0580404062460669;3.200285413919;0.000349992809523858;3.24275563709259;3.15793331466667
0.072;1081.02456000002;1086.02362000013;1083.52409000007;3.245500088;3.156599998;3.201050043;0.000466606361110955;0.0889000900000001;0.0596278337720938;1104.72158000013;1083.85113999992;1094.28636000003;3.24030525299132;3.161200047;3.20075264999566;0.000152621995658464;0.079105205991318;0.05331047459138;1107.1321400001;1105.45380000001;1106.29297000006;3.24284685680801;3.157200098;3.20002347740401;0.000173514404007591;0.0856467588080148;0.0578692519181253;3.20062191840219;0.000336504483188893;3.24288406593311;3.158333381
